Repository: QuWenping/industrial-engineering-hub

# Industrial Engineering Hub

> An SEO-focused industrial engineering calculator & reference site, with a built-in AI content factory for solo operators.

**Production:** [industrialengineeringhub.com](https://industrialengineeringhub.com)

## Stack

- **Frontend:** Next.js 16 (App Router, React 19), Tailwind v4, shadcn/ui on Base UI
- **Backend (V0.2+):** Next.js Route Handlers, Prisma 7 on Neon Serverless Postgres
- **AI:** Anthropic Claude API (Sonnet 4.6 for writing/review, Haiku 4.5 for keyword analysis), Zod-validated structured output
- **Auth:** Single-admin password + HMAC-SHA256 signed cookies (no heavy auth lib)

File: content/materials/gasoline.mdx
---
title: "Gasoline (Petrol)"
description: "Gasoline properties, density (~750 kg/m³), octane rating, volatility characteristics, Reid vapor pressure, and engineering considerations for storage, fuel systems, and transport."
category: "Fluid"
keywords: ["gasoline density", "petrol density", "gasoline properties", "gasoline specific gravity", "fuel density"]
updated: "2026-07-29"
related:
  - fluid-density-calculator
  - tank-volume-calculator
  - pump-power-calculator
---

## Overview

Gasoline (petrol) is a refined petroleum product consisting of a mixture of hydrocarbons (predominantly C₄-C₁₂, boiling range ~30-200°C) optimized for spark-ignition internal combustion engines. It is one of the most widely handled flammable liquids in the world. Density, volatility (Reid vapor pressure), and octane rating are the primary engineering properties.

<Formula>ρ = 720-780 kg/m³; typical average ~750 kg/m³ (specific gravity ~0.75 — floats on water)</Formula>

## Physical Properties

| Property | Value (typical, 20°C) |
|---|---|
| Density | 720-780 kg/m³ (average 750 kg/m³) |
| Density (summer blend) | ~760 kg/m³ (heavier components) |
| Density (winter blend) | ~740 kg/m³ (more volatile for cold starts) |
| Dynamic Viscosity | ~0.6 × 10⁻³ Pa·s (0.6 cP — less viscous than water) |
| Kinematic Viscosity | ~0.8 cSt |
| Specific Heat | 2200 J/kg·K |
| Thermal Conductivity | 0.13 W/m·K |
| Boiling Range | 30-200°C |
| Flash Point | -43°C (-45°F) — extremely flammable |
| Autoignition Temperature | ~280°C |
| Reid Vapor Pressure (RVP) | 7-15 psi (seasonal) |
| Octane Rating (AKI/RON) | 87-93 AKI (91-98 RON) |
| Lower Heating Value | 44 MJ/kg |

<Callout type="info" title="Gasoline Floats on Water" severity="info">
With a specific gravity of ~0.75, gasoline is less dense than water and will float on top of any free water in storage tanks. This is important for tank sump management: water collects at the bottom and must be drained to prevent corrosion and fuel quality issues.
</Callout>

## Volatility Classes (Reid Vapor Pressure)

RVP is a key specification controlling gasoline volatility, regulated seasonally and geographically:

| Class | RVP (psi) | Season | Purpose |
|---|---|---|---|
| Summer blend | 7.0-9.0 | Hot months | Minimize evaporative emissions, prevent vapor lock |
| Transition | 9.0-11.5 | Spring/fall | Moderate conditions |
| Winter blend | 11.5-15.0 | Cold months | Good cold start, easy vaporization |

## Octane Rating

Octane rating measures resistance to engine knock (auto-ignition under compression):
- **AKI (Anti-Knock Index)**: U.S. pump rating, (RON+MON)/2 — typically 87 regular, 89 mid, 93 premium
- **RON (Research Octane Number)**: Europe/Asia rating — typically 91, 95, 98
- Higher octane allows higher compression ratios (more power/efficiency) but does not contain more energy per liter

### Energy Content
Gasoline energy is ~44 MJ/kg, which is ~34 MJ/liter due to density of 750 kg/m³. Diesel has similar energy per kilogram but ~12% more per liter due to higher density.

## Engineering Applications

### Storage & Handling
- Underground/above-ground storage tanks (UST/AST) at gasoline stations — typically double-wall fiberglass/steel
- Vapor recovery systems mandatory in most jurisdictions (Stage I/II) to capture VOC emissions
- Hydrostatic pressure in tanks: ~7.5 kPa per meter depth (vs 10 kPa/m for water)
- Tank material compatibility: steel, HDPE, fiberglass (NOT natural rubber, certain plastics)

### Fuel Dispensing
- Submersible turbine pumps or suction pumps dispense at ~0.2-0.5 MPa
- Metered delivery to 0.5% accuracy (legal metrology requirements)
- Vapor recovery nozzles for emissions control

### Pipeline & Transport
- Batched in multi-product pipelines (between diesel and jet fuel, separated by interface)
- Lower density means pump power is 25% less than water for equivalent flow
- Centrifugal pump performance unaffected by gasoline viscosity (much less viscous than crude oil)
- Pipeline leak detection: gasoline floats and spreads rapidly

<Callout type="warning" title="Flammability Hazard — Class IA" severity="warning">
Gasoline is one of the most flammable common liquids. With a flash point of -43°C, it forms ignitable vapor mixtures at any normal ambient temperature. Even cold weather produces enough vapor to create an explosive atmosphere. All electrical equipment in gasoline handling areas must be explosion-proof (Class I, Division 1 rated).
</Callout>

### Environmental Considerations
- LUST (Leaking Underground Storage Tanks) historically major groundwater contamination source
- MTBE phased out as oxygenate; replaced by ethanol (E10, E85)
- Ethanol-blended gasoline behaves differently — phase separation with water, different material compatibility

<Calculator id="tank-volume-calculator" label="Calculate Gasoline Tank Volume" />

## Summary

Gasoline (density ~750 kg/m³) is the lightest common refined fuel, highly volatile and flammable. Its low density reduces pump power requirements compared to water or diesel, but its extreme flammability (flash point -43°C) governs all storage, dispensing, and transport design. Seasonal RVP and density variations (winter/summer blends) affect both engine performance and storage tank design.

File: content/materials/glass.mdx
---
title: "Soda Lime Glass Properties: Density 2500 kg/m³, Borosilicate 2230"
description: "Soda lime glass properties: hard, chemically stable, density 2500 kg/m³, compressive 900-1000 MPa vs tensile 30-50 MPa, thermal conductivity 1.0 W/m·K."
category: "Ceramic"
keywords: ["glass density", "soda lime glass density", "borosilicate glass density", "tempered glass density", "compressive strength of glass", "glass properties", "glass strength"]
updated: "2026-11-18"
related:
  - density-calculator
  - material-volume-calculator
  - thermal-resistance-calculator
  - heat-transfer-calculator
  - heat-loss-calculator
  - pressure-vessel-volume-calculator
  - "/materials/concrete"
  - "/materials/hdpe"
  - "/materials/natural-gas"
  - "/materials/water"
  - "/materials/air"
  - "/materials/aluminum"
  - "/materials/stainless-steel-304"
  - "/materials/carbon-steel"
---

## Overview

Soda-lime glass is the most common form of glass (~90% of all glass produced), composed of approximately 70-75% silica (SiO₂), 12-15% soda (Na₂O), and 8-12% lime (CaO). It is optically transparent, inexpensive, chemically inert, and easily formed — the material of windows, bottles, jars, and light bulbs. As an amorphous ceramic, it exhibits brittle fracture at room temperature but becomes viscous above its glass transition temperature (~550°C).

<Formula>ρ = 2500 kg/m³ (2.5 g/cm³) — higher than most polymers and light metals, lower than steel</Formula>

## Mechanical Properties (annealed soda-lime glass)

| Property | Value |
|---|---|
| Density | 2,500 kg/m³ (0.090 lb/in³) |
| Young's Modulus | 70 GPa (similar to aluminum) |
| Compressive Strength | 900-1000 MPa (very high) |
| Tensile Strength (theoretical) | ~200 MPa |
| Tensile Strength (actual, annealed) | 30-50 MPa (flaw-limited) |
| Poisson's Ratio | 0.22 |
| Hardness (Knoop) | 400-500 HK |
| Fracture Toughness (K_IC) | 0.7 MPa·√m (very low, brittle) |
| Elongation | 0% (zero plasticity) |

<Callout type="info" title="Strong in Compression, Weak in Tension" severity="info">
Glass is a classic brittle material with ~20x higher compressive strength than tensile strength. Surface microcracks propagate in tension (Griffith fracture criterion), so practical glass strength is governed by surface flaws and edge condition — not inherent material strength. Tempering puts the surface in compression, dramatically increasing effective strength.
</Callout>

## Specific Gravity

Specific gravity (SG) is the ratio of a material's density to water at 4°C (1000 kg/m³):

<Formula>SG = ρ_glass / ρ_water = 2500 / 1000 = 2.5</Formula>

Soda-lime glass has SG ≈ 2.5 — about 2.5x heavier than the same volume of water, similar to aluminum (2.7) and lighter than steel (7.85). Borosilicate glass is slightly lighter (SG ≈ 2.23), while fused silica is ~2.20. Specific gravity is used to convert between weight and volume in handling, packaging, and structural design calculations.

## Unit Weight

Unit weight (weight density) is the weight per unit volume — density multiplied by gravitational acceleration:

<Formula>γ = ρ × g = 2500 kg/m³ × 9.81 m/s² ≈ 24.5 kN/m³ (156 lb/ft³)</Formula>

| Glass Type | Unit Weight |
|---|---|
| Soda-lime | 24.5 kN/m³ (156 lb/ft³) |
| Borosilicate (Pyrex) | 21.9 kN/m³ (139 lb/ft³) |
| Fused silica | 21.6 kN/m³ (137 lb/ft³) |
| Tempered (same composition) | 24.5 kN/m³ (156 lb/ft³) |

Use unit weight when calculating glass panel dead loads, glazing support reactions, and shipping/transport weights.

## Unit Conversion Reference

| Quantity | Conversion |
|---|---|
| Density | 2500 kg/m³ = 2.5 g/cm³ = 0.0903 lb/in³ = 156 lb/ft³ |
| 1 kg/m³ | = 0.06243 lb/ft³ |
| 1 g/cm³ | = 1000 kg/m³ |
| 1 lb/ft³ | = 16.018 kg/m³ |
| Thickness | 1 mm = 0.0394 in; 6mm glass = 15 kg/m² panel weight |

Glass panel weight per area: 6mm float glass ≈ 15 kg/m²; 10mm ≈ 25 kg/m²; 12mm ≈ 30 kg/m². Quick estimate: panel weight (kg/m²) ≈ 2.5 × thickness (mm).

## Thermal Properties


| Property | Value |
|---|---|
| Glass Transition (T_g) | 520-560°C |
| Annealing Point | ~500°C |
| Softening Point | ~700°C |
| Melting Temperature | ~1500°C (processing) |
| Thermal Conductivity (20°C) | 1.0 W/m·K (insulator) |
| Specific Heat | 800 J/kg·K |
| Coefficient of Thermal Expansion | 8-9 × 10⁻⁶ /°C |
| Thermal Shock Resistance | Poor for soda-lime |

## Optical Properties

- Visible light transmittance: 85-90% (clear glass, 3mm thickness)
- Refractive index: 1.52
- UV transmission: &lt;10% below 300nm (absorbs UV)
- IR absorption: absorbs strongly above 2.5 μm (greenhouse effect)

## Types & Tempered/Toughened Variants

| Type | Description | Strength |
|---|---|---|
| Annealed | Basic, slowly cooled for low stress | 30-50 MPa tensile |
| Tempered (toughened) | Quenched to put surface in compression | 120-200 MPa |
| Laminated | Two layers with PVB interlayer (safety) | Same as annealed, but shards retained |
| Heat-strengthened | Partial temper, intermediate strength | 60-90 MPa |
| Borosilicate (Pyrex) | Low expansion, thermal shock resistant | Similar strength |

## Density and Strength by Glass Type

Density is set by composition, while strength is set by composition, surface condition and heat treatment. The two are often confused: tempering raises the usable tensile strength by 3-4 times without changing density at all, because the silica network is the same — only the residual stress pattern differs. The table below keeps both numbers side by side so panel weight and allowable stress can be read from one place.

| Glass type | Density (kg/m³) | Compressive strength (MPa) | Design tensile (MPa) | Young's modulus (GPa) |
|---|---|---|---|---|
| Soda-lime, annealed | 2,500 | 900-1,000 | 30-50 | 70 |
| Soda-lime, heat-strengthened | 2,500 | 900-1,000 | 60-90 | 70 |
| Soda-lime, tempered (toughened) | 2,500 | 900-1,000 | 120-200 | 70 |
| Laminated (annealed glass layers) | 2,500 | 900-1,000 | 30-50 per layer | 70 |
| Borosilicate (Pyrex) | 2,230 | 900-1,000 | 60-70 | 64 |
| Fused silica / quartz glass | 2,200 | about 1,100 | 50-70 | 72 |
| Aluminosilicate, chemically strengthened | 2,450 | 1,000+ | 400-700 | 75 |

Three practical readings from this table:

- **Density depends on the oxide mix, not the treatment.** Soda-lime, heat-strengthened and tempered glass are all 2,500 kg/m³ because they share the same 70-75% SiO₂ composition; only borosilicate (2,230 kg/m³) and fused silica (2,200 kg/m³) are lighter. A tempered 6 mm panel and an annealed 6 mm panel weigh the same 15 kg/m².
- **Compressive strength is not a design value for glass.** Although soda-lime glass reaches 900-1,000 MPa in compression, glazing almost never fails in compression — it fails in tension at surface flaws, at 30-50 MPa when annealed. The compressive number matters only where glass bears directly on a support, such as a glass column or a bearing block.
- **Tempered glass density is often quoted as 2,500 kg/m³.** Because the process changes no chemistry, the value used for weight takeoffs is the same as annealed soda-lime. Tempered glass is specified for its strength (120-200 MPa), not for its weight.

For a quick panel weight, multiply density by thickness: a 2,500 kg/m³ glass panel in 1 mm thickness is 2.5 kg/m², so 6 mm is 15 kg/m², 10 mm is 25 kg/m² and 12 mm is 30 kg/m². Borosilicate panels run about 11% lighter for the same thickness (2.23 kg/m² per mm).

### Composition Comparison: Soda-Lime vs Borosilicate vs Fused Silica

| Property | Soda-Lime | Borosilicate (Pyrex) | Fused Silica / Quartz |
|---|---|---|---|
| SiO₂ content | 70-75% | 80-81% | >99.9% |
| Density (kg/m³) | 2,500 | 2,230 | 2,200 |
| Thermal expansion (×10⁻⁶/°C) | 8-9 | 3.2-3.3 | 0.55 |
| Thermal conductivity (W/m·K) | 1.0 | 1.1 | 1.4 |
| Max continuous service temp | ~450°C | ~500°C | ~1000°C |
| Thermal shock resistance | Poor | Good | Excellent |
| Relative cost | Lowest | Moderate | Highest |
| Typical uses | Windows, bottles, containers | Labware, sight glasses, cookware | Optical fibers, quartz lamps, semiconductor |

Fused silica (also called quartz glass) is the highest-performance engineering glass: its near-zero thermal expansion (0.55 × 10⁻⁶/°C) makes it virtually immune to thermal shock, and it survives continuous service above 1000°C. It is the material of choice for optical fibers, high-temperature lamp envelopes, and semiconductor processing. Borosilicate is the practical middle ground for process sight glasses and laboratory ware.

## Applications

### Construction
- Float glass windows (flat glass produced by the Pilkington float process)
- Insulating glass units (double/triple glazing with argon fill)
- Tempered glass for doors, showers, railings (safety glazing)
- Laminated glass for skylights, hurricane zones, automotive windshields

### Packaging
- Bottles and jars (beverages, food, pharmaceuticals) — chemically inert, no flavor contamination
- Infinitely recyclable (re-melt without quality loss)

### Industrial
- Sight glasses in process vessels and piping (use borosilicate, not soda-lime, for thermal shock)
- Laboratory glassware (borosilicate — Pyrex/Kimax)
- Light bulbs (soda-lime for standard; fused silica for halogen/quartz-halogen)
- Tubing, rods, gauge glass

### Specialty
- Fiberglass (E-glass, S-glass for composites)
- Optical fibers (high-purity fused silica, different composition)
- Display glass (aluminosilicate, thin, chemically strengthened — Gorilla Glass class)

## Glass vs Steel vs Aluminum

| Property | Soda-Lime Glass | Structural Steel (A36) | Aluminum 6061-T6 |
|---|---|---|---|
| Density (kg/m³) | 2,500 | 7,850 | 2,700 |
| Young's Modulus (GPa) | 70 | 200 | 69 |
| Tensile Strength (MPa) | 30-50 (annealed) | 400-550 | 310 |
| Compressive Strength (MPa) | 900-1000 | ~250 (yield) | ~276 (yield) |
| Thermal Conductivity (W/m·K) | 1.0 | 50 | 167 |
| Thermal Expansion (×10⁻⁶/°C) | 8-9 | 12 | 23 |
| Fracture Behavior | Brittle (no yield) | Ductile | Ductile |
| Relative Cost | Low | Low | Moderate |

Glass is a thermal and electrical insulator (1.0 W/m·K vs 50 for steel and 167 for aluminum), which is why glazing dominates building heat loss. Its modulus (70 GPa) matches aluminum, but unlike metals it has zero plastic deformation — design must keep tensile stress below the flaw-limited strength. For weight-critical glazing, glass (2,500 kg/m³) is only slightly lighter than aluminum (2,700 kg/m³) and about one-third the weight of steel.

<Callout type="warning" title="Thermal Shock is a Glass Killer" severity="warning">
Soda-lime glass breaks from rapid temperature change because thermal gradients create differential expansion. The classic example: pouring boiling water into a cold glass bottle fails at stresses well below design strength. Borosilicate glass (Pyrex) has ~3x lower thermal expansion and resists thermal shock, making it the correct choice for sight glasses, laboratory ware, and any service involving rapid temperature changes.
</Callout>

## Design Considerations

- **Edge condition critical**: cut edges have microcracks that dominate strength; polished, seamed, or rounded edges much stronger
- **No plastic deformation**: glass fails catastrophically without warning (design tempered/laminated for safety-critical)
- **Static fatigue**: static load over time increases failure probability (delayed fracture from slow crack growth in humidity)
- **Design stress**: use 7-15 MPa allowable tensile for long-term annealed service (safety factor of 3-5)
- **Never load glass in bending from the edge**

## Related Calculator

Use the [Density Calculator](/tools/density-calculator) to compute glass mass and volume, the [Material Volume Calculator](/tools/material-volume-calculator) for volume takeoffs, and the [Thermal Resistance Calculator](/tools/thermal-resistance-calculator) for glazing heat transfer estimates.

For weight estimation of glass panels, apply the same method as the [Steel Weight Calculator](/tools/steel-weight-calculator) or [Aluminum Weight Calculator](/tools/aluminum-weight-calculator) using glass density. For strength context and comparison with metals, see the [Material Strength Guide](/guides/material-strength-basics) and the [Steel Material Properties Guide](/guides/steel-material-properties).

## Frequently Asked Questions

**What is the density of glass?**
Soda-lime glass (the common window/bottle type) has a density of 2500 kg/m³ (2.5 g/cm³). Borosilicate glass is 2230 kg/m³ and fused silica 2200 kg/m³.

**What is the specific gravity of glass?**
Approximately 2.5 for soda-lime glass, meaning it weighs 2.5 times as much as an equal volume of water. This value is used to estimate panel weights and buoyancy.

**What is the unit weight of glass?**
About 24.5 kN/m³ (156 lb/ft³) for soda-lime. A 6mm glass panel weighs roughly 15 kg/m² — a common number for glazing dead-load calculations.

**Why is glass strong in compression but weak in tension?**
Glass has ~20x higher compressive strength (900-1000 MPa) than tensile strength (30-50 MPa annealed). Tensile failure is driven by surface microcracks that propagate under tension (Griffith fracture); tempering puts the surface in compression to suppress crack opening and raise effective strength to 120-200 MPa.

**Is glass heavier than aluminum?**
Slightly: soda-lime glass is 2500 kg/m³ vs aluminum 2700 kg/m³ — actually slightly lighter by volume. Glass feels heavier than aluminum only in bulk because products are usually thicker.

**How do I convert kg/m³ to lb/ft³ for glass?**
Multiply by 0.06243: 2500 × 0.06243 = 156 lb/ft³. Conversely, multiply lb/ft³ by 16.018 to get kg/m³.

**Is glass stronger than acrylic?**
In compression, yes — glass reaches 900-1000 MPa vs acrylic's ~80 MPa. But in practical bending and impact, acrylic (PMMA) is tougher: it yields and deforms rather than shattering, has roughly 10x higher impact resistance, and is about half the density (1190 kg/m³). Glass wins on hardness, scratch resistance, chemical inertness, and UV stability; acrylic wins on impact safety, weight, and formability. Choose glass for optics, chemical service, and scratch-critical glazing; acrylic for impact-prone, lightweight applications.

**What is soda-lime glass made of?**
Soda-lime glass is the most common glass (~90% of all production), composed of approximately 70-75% silica (SiO₂), 12-15% soda (Na₂O), and 8-12% lime (CaO). This simple, low-cost composition is why it dominates windows, bottles, jars, and light bulbs. The same base chemistry is modified for special service — adding boron oxide gives borosilicate (Pyrex), while nearly pure silica gives fused silica/quartz glass for high-temperature and optical applications.

**What is the glass transition temperature of glass?**
For soda-lime glass the glass transition (T_g) is about 520-560°C. Below T_g, glass behaves as a rigid amorphous solid; above it, it gradually softens into a viscous liquid rather than melting sharply. The softening point (~700°C) is where glass deforms under its own weight, and practical forming and blowing are done above 700°C. This temperature-dependent viscosity, not a distinct melting point, is what makes glass so formable.

**What is the density of borosilicate glass?**
Borosilicate glass (Pyrex, Kimax) has a density of 2,230 kg/m³ (2.23 g/cm³) at room temperature, about 11% lighter than soda-lime glass at 2,500 kg/m³. The lower value comes from boron oxide replacing part of the soda and lime flux in the silica network, which also drops the Young's modulus from 70 GPa to 64 GPa and the thermal expansion from 8-9 down to 3.2 × 10⁻⁶/°C. For weight takeoffs, a 6 mm borosilicate pane is roughly 13.4 kg/m² against 15 kg/m² for the same thickness in soda-lime.

**What is the density of tempered glass?**
Tempered (toughened) glass has a density of 2,500 kg/m³, identical to annealed soda-lime glass, because tempering is a thermal quench that locks the surface into compression without changing the glass composition. Density therefore cannot be used to identify tempered glass, and a tempered panel weighs exactly what an annealed panel of the same thickness weighs — 6 mm is 15 kg/m², 10 mm is 25 kg/m². What changes is strength: design tensile strength rises from 30-50 MPa to 120-200 MPa, and the pane breaks into small blunt fragments instead of shards.

**What is the compressive strength of glass?**
Soda-lime and borosilicate glass reach 900-1,000 MPa in compression, and fused silica about 1,100 MPa — roughly 20 to 30 times the tensile strength of the same material. That figure is real but rarely governs design: glazing fails in tension, where surface microcracks open at only 30-50 MPa (annealed) or 120-200 MPa (tempered). Compressive strength becomes the governing value only in direct bearing applications such as glass columns, glass fins, or bearing pads, where allowable contact stress is further limited by edge condition and the risk of local crushing.

## Related Engineering Resources

- [Concrete](/materials/concrete) — density and properties of normal weight concrete
- [HDPE](/materials/hdpe) — polymer density and pipe applications
- [Natural Gas](/materials/natural-gas) — gas density and flow properties
- [Water](/materials/water) — water density and properties
- [Air](/materials/air) — air density and properties
- [Aluminum](/materials/aluminum) — light metal density and properties
- [Stainless Steel 304](/materials/stainless-steel-304) — corrosion-resistant steel properties
- [Carbon Steel](/materials/carbon-steel) — structural steel density and properties
- [Heat Transfer Calculator](/tools/heat-transfer-calculator) — conduction heat transfer through glazing
- [Heat Loss Calculator](/tools/heat-loss-calculator) — window and building envelope heat loss estimation

## Summary


Soda-lime glass (density 2500 kg/m³) is the least expensive, most common glass — transparent, chemically inert, and easily formed. Its engineering use is governed by its brittle nature and flaw-controlled tensile strength (30-50 MPa annealed, 120-200 MPa tempered). Glass is strong in compression but vulnerable to tensile stress from surface flaws, impact, and thermal shock. Always use borosilicate for sight glasses or thermal shock service, tempered/laminated for safety-critical applications, and respect its brittle fracture design rules.

File: content/materials/hdpe.mdx
---
title: "HDPE Properties: Density 950 kg/m³ & Strength Data"
description: "HDPE engineering data: density 940-970 kg/m³ (0.94-0.97 g/cm³), yield tensile strength 20-30 MPa, thermal conductivity 0.45-0.52 W/m·K, melting point 130-137°C. Compare with PVC and steel for pipe material selection."
category: "Polymer"
keywords: ["HDPE density", "HDPE properties", "polyethylene pipe", "HDPE plastic", "high density polyethylene"]
updated: "2026-10-16"
related:
  - metal-weight-calculator
  - pipe-flow-calculator
  - pressure-drop-calculator
  - pipe-velocity-calculator
  - "/materials/glass"
  - "/materials/concrete"
  - "/materials/pvc"
  - "/materials/natural-gas"
  - "/materials/water"
  - "/materials/air"
  - "/materials/aluminum"
  - "/materials/stainless-steel-304"
  - "/materials/carbon-steel"
  - "/guides/pipe-material-selection"
---

## Overview

High-Density Polyethylene (HDPE) is a thermoplastic polymer made from ethylene with a high strength-to-density ratio. Its linear molecular structure gives it higher density, tensile strength, and chemical resistance than low-density polyethylene (LDPE). HDPE is one of the most widely used plastics worldwide — chosen for piping, tanks, geomembranes, packaging bottles, and industrial components due to its light weight, chemical inertness, weldability, and low cost.

<Formula>ρ = 940-970 kg/m³ for HDPE (slightly less than water — 1000 kg/m³); LDPE is less dense at 910-930 kg/m³</Formula>

## Mechanical Properties

| Property | Value (HDPE, typical molding/extrusion grade) |
|---|---|
| Density | 940-970 kg/m³ (0.94-0.97 g/cm³) |
| Tensile Strength (yield) | 20-30 MPa (3,000-4,500 psi) |
| Tensile Strength (ultimate) | 25-40 MPa |
| Young's Modulus | 800-1200 MPa (0.8-1.2 GPa) |
| Flexural Modulus | 1000-1600 MPa |
| Elongation at Break | 500-1000% (extremely ductile) |
| Hardness (Shore D) | 60-70 |
| Impact Strength (notched Izod) | 30-200 J/m (tough) |
| Coefficient of Friction | 0.2-0.3 (self-lubricating) |

<Callout type="info" title="HDPE Floats in Water" severity="info">
With density of 940-970 kg/m³, HDPE is less dense than water and floats — useful for floating docks, marine barriers, and water surface applications. It also means that in water/wastewater piping, HDPE is neutrally buoyant to slightly buoyant and flotation is not a major concern during installation.
</Callout>

## Thermal Properties

| Property | Value |
|---|---|
| Melting Point | 130-137°C |
| Glass Transition (T_g) | -100 to -80°C (remains tough in cryogenic service) |
| Deflection Temperature (0.45 MPa) | 65-80°C |
| Continuous Service Temperature | 60-80°C (above this, strength drops significantly) |
| Thermal Conductivity | 0.45-0.52 W/m·K (insulator) |
| Specific Heat | 1800-2000 J/kg·K |
| Coefficient of Thermal Expansion | 100-200 × 10⁻⁶ /°C (very high — ~10x steel) |

## Chemical Resistance

HDPE is exceptionally chemically resistant:
- Excellent: water, salt solutions, acids (concentrated HCl, H₂SO₄ up to 60%, most organic acids), alcohols, alkalis (NaOH, KOH)
- Good: oils, greases, gasoline (brief exposure)
- Poor/Avoided: strong oxidizers (concentrated HNO₃, halogens), aromatic hydrocarbons (benzene, toluene), chlorinated solvents
- Porous to non-polar organics over time (flavor/odor scalping)

## Pipe Grades (PE100, PE80)

HDPE pipe uses pressure-rated PE grades:

| Grade | MRS (MPa) | Typical Use |
|---|---|---|
| PE80 | 8.0 MPa | Lower-pressure water/gas distribution |
| PE100 | 10.0 MPa | Standard for modern water/gas piping, higher pressure |
| PE100-RC | 10.0 MPa | Resistance to crack propagation; trenchless installation |

### Common Pipe Applications
- **Water distribution**: PE100 PN10/PN16 replacing ductile iron and PVC in many municipal systems
- **Natural gas distribution**: The standard material for low/medium pressure gas lines
- **Sewer/drainage**: Corrugated HDPE for gravity sewers and storm drains
- **Industrial**: Chemical process piping, acid drains, landfill leachate collection
- **Marine/offshore**: Flexible risers, subsea flowlines
- **Mining**: Slurry lines, tailings transport (abrasion resistant)

## SDR & Pressure Rating

HDPE pipe pressure capacity is expressed by the Standard Dimension Ratio (SDR) or the PN rating. SDR is the ratio of outside diameter to minimum wall thickness:

<Formula>SDR = OD / wall thickness</Formula>

Higher SDR means a thinner wall and a lower pressure rating:

| SDR | Wall relative to OD | Pressure Rating (PE100, 20°C) |
|---|---|---|
| SDR 11 | OD/11 | PN 16 (16 bar) |
| SDR 17 | OD/17 | PN 10 (10 bar) |
| SDR 21 | OD/21 | PN 8 (8 bar) |
| SDR 26 | OD/26 | PN 6 (6 bar) |
| SDR 33 | OD/33 | PN 5 (5 bar) |

Pressure ratings drop with temperature — at 40°C a PE100 SDR 11 pipe may be derated to roughly 70% of its 20°C rating, and at 60°C to about 50%. For gas service the pressure is further limited by the material's minimum required strength (MRS: 8 MPa for PE80, 10 MPa for PE100) and the applicable design factor. Always use the manufacturer's validated pressure/temperature curve rather than extrapolating.

## Key Advantages as Piping Material

- **Flexible**: can be bent in field; resists freeze-thaw cycles; accommodates ground movement (earthquake-resistant)
- **Weldable**: heat fusion joints create monolithic, leak-free system (no gaskets, no thread sealant)
- **Corrosion proof**: no rust, no galvanic corrosion, no internal tuberculation; smooth interior (C-factor ~150)
- **Light weight**: ~1/7 the weight of steel — easier handling, lower installation cost
- **Long service life**: 50-100 year design life for buried water pipe
- **Trenchless installation**: HDD, pipe bursting, slip-lining without open trench

<Callout type="warning" title="Thermal Expansion is Large" severity="warning">
HDPE's coefficient of thermal expansion is 100-200 × 10⁻⁶/°C — about 10 times steel and 5 times PVC. A 30-meter HDPE pipe can change length by 60mm over a 20°C temperature swing. Design requires expansion loops, offsets, or proper burial restraint. Pressure rating also decreases significantly above 25°C.
</Callout>

## Other Applications

- **Geomembranes**: landfill liners, pond liners, canal liners (1-3mm sheets)
- **Packaging**: milk jugs, detergent bottles, caps, food containers
- **Tanks**: rotationally molded chemical tanks, water tanks (up to 50 m³)
- **Lumber/plastic wood**: recycled HDPE for outdoor decking and boardwalks
- **Toys/playground equipment**: no splinters, no paint, weather-resistant
- **Cutting boards and food processing**: FDA-compliant grades

<Calculator id="pipe-weight-calculator" label="Calculate HDPE Pipe Weight" />

## Summary

HDPE (density 940-970 kg/m³) is a versatile thermoplastic valued for chemical resistance, flexibility, weldability, and light weight. As PE80/PE100 pipe it has become a standard for water and gas distribution, competing with and replacing ductile iron and PVC. Its major design considerations are high thermal expansion (10x steel), reduced strength at temperatures above 60°C, and UV degradation in outdoor use (requires carbon black stabilization for exterior service).


## HDPE Material Properties Table

| Property | Value | Notes |
|---|---|---|
| Density | 950-970 kg/m3 | Floats on water (SG = 0.95-0.97) |
| Youngs Modulus | 0.8-1.5 GPa | Flexible compared to metals |
| Tensile Strength | 22-31 MPa | Lower than metals, adequate for piping |
| Yield Strength | 23-29 MPa | |
| Elongation at Break | 200-800% | Very high ductility |
| Flexural Modulus | 1.0-1.5 GPa | |
| Impact Strength (Notched) | 2-10 kJ/m2 | Excellent impact resistance |
| Hardness (Shore D) | 60-70 | |
| Thermal Conductivity | 0.45-0.50 W/m.K | Low (insulator) |
| Coefficient of Thermal Expansion | 100-200 x 10<sup>-6</sup>/C | High (10x steel) |
| Max Service Temperature | 80-100C | Continuous; 120C short-term |
| Min Service Temperature | -50C to -100C | Excellent cold weather |
| Water Absorption | &lt;0.01% | Essentially zero |

## HDPE vs PVC vs Steel Comparison

| Property | HDPE | PVC | Carbon Steel | Advantage |
|---|---|---|---|---|
| Density (kg/m3) | 950 | 1,400 | 7,850 | HDPE lightest |
| Tensile (MPa) | 25 | 50 | 400 | Steel strongest |
| Youngs Modulus (GPa) | 1.0 | 3.0 | 200 | HDPE most flexible |
| Max Temp (C) | 80 | 60 | 425 | Steel highest |
| Corrosion Resistance | Excellent | Good | Poor (needs coating) | HDPE best |
| Impact Resistance | Excellent | Poor (brittle) | Excellent | HDPE best |
| Joining Method | Butt fusion | Solvent/Glue | Welding | HDPE fusion = leak-free |
| Cost per meter (4 inch) | Low | Lowest | Highest | PVC cheapest |
| Typical Life (years) | 50-100 | 25-50 | 20-50 (corrodes) | HDPE longest |

<Callout type="info" title="Why HDPE Replaces Steel in Water Pipes">
HDPE pipes last 50-100 years with zero corrosion, require no cathodic protection, can be fused (no leak joints), and weigh 1/8 as much as steel. This is why HDPE has become the standard material for water distribution, gas distribution, and landfill leachate collection piping.
</Callout>

## HDPE Weight Calculation

<Formula>W = V x rho (Volume x Density)</Formula>

Example: 100m of 110mm OD HDPE pipe, 10mm wall:
- Cross-section = pi x (0.11^2 - 0.09^2) / 4 = 0.00314 m2
- Volume = 0.00314 x 100 = 0.314 m3
- Weight = 0.314 x 950 = **298 kg**
- Compare: same steel pipe = 2,465 kg (HDPE 8x lighter)

<Calculator id="pipe-weight-calculator" label="Calculate HDPE Pipe Weight" />

## HDPE Engineering Applications

### Piping Systems
- Water distribution (DN50-DN1200)
- Gas distribution (DN20-DN500)
- Industrial effluent and drainage
- Mining slurry transport
- Submarine pipelines (fusion joints = no leakage)
- Trenchless installation (directional drilling)

### Tank and Liner
- Chemical storage tanks (up to 60C)
- Tank linings for steel/concrete vessels
- Landfill leachate collection systems
- Pond and reservoir liners (1-3mm geomembrane)

### Other Engineering
- Cable insulation and conduit
- Geotextile and geogrid reinforcement
- Plastic lumber ( decking, marine)

## HDPE Grades by Application

| Grade | PE Designation | MRS (MPa) | Use |
|---|---|---|---|
| PE 63 | PE 63 | 6.3 | Low pressure water |
| PE 80 | PE 80 | 8.0 | Gas distribution |
| PE 100 | PE 100 | 10.0 | High pressure water/gas |
| PE 100-RC | PE 100-RC | 10.0 | Crack-resistant, trenchless |

## Frequently Asked Questions

**What is the density of HDPE?**
HDPE density is 950-970 kg/m3 (0.95-0.97 g/cm3). This means HDPE is lighter than water (1,000 kg/m3) and will float. Specific gravity is approximately 0.95-0.97.

**What is Youngs modulus of HDPE?**
HDPE Youngs modulus is 0.8-1.5 GPa. This is very low compared to steel (200 GPa) or even PVC (3 GPa), making HDPE highly flexible. This flexibility is an advantage for underground piping — HDPE pipes can accommodate ground movement without cracking.

**Is HDPE better than PVC for piping?**
HDPE is better for most underground applications: it has higher impact resistance, better cold-weather performance (-50C vs PVC brittle at 0C), can be fusion-welded (leak-free joints), and resists cracking. PVC is cheaper and more rigid (better for straight indoor plumbing). For water and gas distribution, HDPE is the modern standard.

**What temperature can HDPE withstand?**
HDPE can operate continuously at 80C (175F) and short-term up to 100C (212F). Minimum service temperature is -50C to -100C. Above 80C, strength decreases significantly. HDPE is not suitable for steam or hot oil service.

**How long does HDPE pipe last?**
HDPE pipe design life is 50-100 years for water and gas distribution. The Black Blue stripe (water) or Orange (gas) pipe contains carbon black for UV stabilization. Actual life depends on operating temperature, pressure, and installation quality.

**Is HDPE safe for drinking water?**
Yes. HDPE is FDA-compliant and NSF-61 certified for potable water service. It does not leach harmful chemicals, resists biofilm growth, and is the standard material for modern municipal water distribution.

**How is HDPE pipe joined?**
HDPE pipe is joined by heat fusion (butt fusion, electrofusion, socket fusion), creating a monolithic, leak-free joint with no gaskets or thread sealant. This is a key advantage over PVC (solvent cement) and steel (welding/threading).

**What does SDR mean for HDPE pipe?**
SDR (Standard Dimension Ratio) is the ratio of pipe outside diameter to wall thickness — SDR 11 means the wall is 1/11 of the outside diameter. Lower SDR means a thicker wall and a higher pressure rating. For PE100 pipe, SDR 11 is rated PN 16 (16 bar), SDR 17 is PN 10 (10 bar), and SDR 26 is PN 6 (6 bar) at 20°C.

**What is the pressure rating of HDPE pipe?**
The pressure rating depends on the grade and SDR: PE100 SDR 11 is rated 16 bar (PN 16), SDR 17 is 10 bar (PN 10), and SDR 26 is 6 bar (PN 6) at 20°C. Ratings decrease with temperature — derate to roughly 70% of the 20°C value at 40°C and about 50% at 60°C. Always use the manufacturer's validated rating curve.

## Related Engineering Tools

- [Pipe Weight Calculator](/tools/pipe-weight-calculator) — Calculate HDPE pipe weight
- [Pipe Flow Calculator Hub](/tools/pipe-flow-cluster) — Complete pipe flow calculations
- [PVC Properties](/materials/pvc) — Compare with PVC
- [Density Calculator](/tools/density-calculator) — General density calculations
- [Material Engineering Hub](/materials) — Complete material reference database
- [Pipe Flow Calculator](/tools/pipe-flow-calculator) — Flow capacity of HDPE lines
- [Pressure Drop Calculator](/tools/pressure-drop-calculator) — Pressure loss in HDPE piping
- [Pipe Velocity Calculator](/tools/pipe-velocity-calculator) — Design velocity for plastic pipe
- [PVC Properties](/materials/pvc) — Compare HDPE with PVC
- [Pipe Material Selection](/guides/pipe-material-selection) — Choose the right piping material
