Repository: QuWenping/industrial-engineering-hub

# Industrial Engineering Hub

> An SEO-focused industrial engineering calculator & reference site, with a built-in AI content factory for solo operators.

**Production:** [industrialengineeringhub.com](https://industrialengineeringhub.com)

## Stack

- **Frontend:** Next.js 16 (App Router, React 19), Tailwind v4, shadcn/ui on Base UI
- **Backend (V0.2+):** Next.js Route Handlers, Prisma 7 on Neon Serverless Postgres
- **AI:** Anthropic Claude API (Sonnet 4.6 for writing/review, Haiku 4.5 for keyword analysis), Zod-validated structured output
- **Auth:** Single-admin password + HMAC-SHA256 signed cookies (no heavy auth lib)

File: content/materials/lead.mdx
---
title: "Lead"
description: "Lead properties, density (11340 kg/m³), radiation shielding, corrosion resistance, low melting point, and applications in batteries, radiation protection, and historical engineering uses."
category: "Metal"
keywords: ["lead density", "lead properties", "lead metal", "lead shielding", "lead weight"]
updated: "2026-07-29"
related:
  - metal-weight-calculator
  - density-calculator
---

## Overview

Lead is a dense, soft, ductile, low-melting heavy metal (atomic number 82). It has the highest density of any common engineering metal except gold, tungsten, and depleted uranium — making it valuable for weight, radiation shielding, and vibration damping. Its use has declined due to toxicity concerns, but lead remains critical in specific applications where its unique properties are irreplaceable.

<Formula>ρ = 11,340 kg/m³ (11.34 g/cm³) — about 1.4x denser than steel (7850 kg/m³) and 4.5x denser than aluminum</Formula>

## Mechanical Properties (pure lead, room temperature)

| Property | Value |
|---|---|
| Density | 11,340 kg/m³ (0.410 lb/in³) |
| Young's Modulus | 16 GPa (very low — 8% of steel) |
| Yield Strength | 5 MPa (extremely low — lead is nearly plastic at room temperature) |
| Ultimate Tensile Strength | 15-18 MPa |
| Elongation at Break | 30-50% |
| Hardness (Brinell) | 4-6 BHN (very soft — easily scratched by a fingernail) |
| Poisson's Ratio | 0.44 |
| Melting Point | 327°C (very low; easily cast) |
| Boiling Point | 1750°C |

<Callout type="info" title="Lead Creeps at Room Temperature" severity="info">
Lead is so soft that it undergoes measurable creep (slow plastic deformation under its own weight) at room temperature. Lead sheet on roofs will gradually flow downhill over decades; lead pipes sag without support. This is unusual among common metals — most have creep thresholds well above ambient temperature. Lead must be mechanically supported for long-term installations.
</Callout>

## Physical Properties

| Property | Value |
|---|---|
| Thermal Conductivity (20°C) | 35 W/m·K |
| Specific Heat | 129 J/kg·K |
| Coefficient of Thermal Expansion | 29 × 10⁻⁶ /°C (high) |
| Electrical Resistivity | 20.8 × 10⁻⁸ Ω·m (higher than copper; poor conductor) |
| Crystal Structure | FCC (face-centered cubic) |
| Speed of Sound | 1200 m/s (slow — good vibration damping) |

## Key Properties

- **High density**: 11.34 g/cm³ — exceptional for weight, ballast, and radiation shielding
- **Corrosion resistance**: Lead forms insoluble protective films (sulfates, carbonates, oxides) in many environments; stable underground and in sulfuric acid
- **Low melting point**: 327°C — easily cast, melted, and formed; used in low-melting alloys
- **Softness/ductility**: Can be hammered, rolled, extruded at room temperature
- **Radiation absorption**: Excellent attenuation of X-rays and gamma rays (high atomic number Z=82)
- **Damping capacity**: Excellent for sound and vibration isolation
- **Chemical resistance**: Resistant to sulfuric acid, chromic acid, phosphoric acid (basis of lead-acid battery)

## Applications

### Lead-Acid Batteries (largest use, ~85% of production)
- SLI batteries (Starting, Lighting, Ignition) for automobiles
- Deep-cycle batteries for golf carts, forklifts, solar/UPS backup
- Grid alloy plates (Pb-Sb or Pb-Ca) in sulfuric acid electrolyte
- Density critical to current capacity per volume

### Radiation Shielding
- Sheet lead, lead bricks, leaded glass for X-ray rooms, nuclear facilities
- Lead aprons (typically 0.25-0.5 mm lead equivalent) for medical/dental personnel
- Lead-lined plywood/drywall in radiology departments
- Container shielding for radioactive materials
- Effective against photons; high-Z material attenuates via photoelectric/Compton interactions

### Historical/Industrial (declining due to toxicity)
- Lead pipe (plumbing — Latin plumbum gives lead its symbol Pb; largely banned for potable water)
- Solder (traditional tin-lead alloys; lead-free solders now mandated in electronics and plumbing)
- Lead sheet for roofing, flashing (long-lived, easily formed; replaced by copper/aluminum)
- Paint pigment (white lead, red lead — banned in most countries since 1970s)
- Lead shot and ammunition (partially restricted for waterfowl due to ingestion poisoning)
- Cable sheathing (electrical cables, historically for moisture protection)
- Lead wheel weights (being replaced by steel/zinc in many jurisdictions)
- Bearing alloys (lead babbitt for heavy low-speed bearings)

### Specialty Uses
- Ballast/weights: keels of sailboats, aircraft ballast, counterweights, scuba diving weight belts
- Cryogenic/chemical tank linings (lead is impervious to many corrosives)
- Fusible alloys (solder, fire sprinklers, safety plugs — Wood's metal, Rose's metal contain lead)
- Anodes for cathodic protection (impressed current systems)
- Sound/vibration damping: lead sheet in partitions and machinery bases

<Callout type="warning" title="Lead is Toxic" severity="warning">
Lead is a cumulative neurotoxin with no safe exposure threshold. Its use is heavily regulated: banned in gasoline, paint, plumbing solder, and food containers in most countries. Always wear PPE when machining or melting lead; provide ventilation; wash hands thoroughly; never eat/smoke around lead work. Collect and recycle scrap lead (recycling is efficient and reduces primary mining).
</Callout>

<Calculator id="metal-weight-calculator" label="Calculate Lead Weight" />

## Lead Alloys

| Alloy | Composition | Use |
|---|---|---|
| Pure lead | 99.9+% Pb | Chemical processing, sheet, anodes |
| Hard lead (antimonial) | Pb + 1-10% Sb | Batteries, higher strength, castings |
| Lead-calcium | Pb + 0.05-0.15% Ca | Maintenance-free battery grids |
| Tin-lead solder | 63Sn-37Pb (eutectic, 183°C) | Electronics solder (being replaced) |
| Babbitt metal | Pb + Sn + Sb | Sleeve bearing material |
| Type metal | Pb + Sn + Sb | Printing (historical) |

## Summary

Lead (density 11,340 kg/m³) is the most versatile heavy metal — dense, corrosion-resistant, easily cast, soft, and an excellent radiation shield. Despite toxicity restrictions on historical uses (plumbing, paint, solder), it remains irreplaceable for lead-acid batteries (85% of demand), radiation shielding, and specialty high-density applications. Its low strength (5 MPa yield) and creep at room temperature distinguish it from structural metals — lead is used for its density and chemical properties, never for strength.


## Related Engineering Tools

- [Metal Weight Calculator Hub](/tools/metal-weight-cluster) — Complete metal weight calculation hub
- [Steel Weight Calculator](/tools/steel-weight-calculator) — Steel plate, beam and section weight
- [Aluminum Weight Calculator](/tools/aluminum-weight-calculator) — Aluminum sheet and bar weight
- [Copper Weight Calculator](/tools/copper-weight-calculator) — Copper busbar and sheet weight
- [Density Calculator](/tools/density-calculator) — General density calculations

File: content/materials/natural-gas.mdx
---
title: "Natural Gas (Methane)"
description: "Natural gas properties, density (~0.8 kg/m³ at standard conditions), methane composition, energy content, compressibility, and engineering for pipelines, combustion, and storage."
category: "Gas"
keywords: ["natural gas density", "methane density", "natural gas properties", "gas pipeline", "methane properties"]
updated: "2026-07-29"
related:
  - density-calculator
  - compressible-flow-calculator
  - pressure-drop-calculator
  - pump-power-calculator
---

## Overview

Natural gas is a naturally occurring hydrocarbon gas mixture consisting primarily of methane (typically 75-98%), with smaller amounts of ethane, propane, butanes, nitrogen, carbon dioxide, and trace gases. It is one of the world's primary energy sources for power generation, heating, industrial processes, and transportation. Its low density, high energy content, and clean combustion make it the cleanest burning fossil fuel.

<Formula>ρ = 0.7-0.9 kg/m³ at standard conditions (1 atm, 15°C) for typical pipeline-quality gas; pure methane (CH₄) is 0.678 kg/m³ — lighter than air (1.225 kg/m³)</Formula>

## Composition (Typical Pipeline Natural Gas)

| Component | Mole % |
|---|---|
| Methane (CH₄) | 85-96% |
| Ethane (C₂H₆) | 2-8% |
| Propane (C₃H₈) | 0.5-3% |
| Butanes (C₄H₁₀) | 0.1-1% |
| Nitrogen (N₂) | 0.5-3% |
| Carbon dioxide (CO₂) | 0.1-2% |
| Trace (H₂S, He, etc.) | &lt;0.5% |

Associated gas from oil wells may have heavier hydrocarbon content; non-associated gas from gas fields is drier (more methane).

## Physical Properties (Methane / Typical Natural Gas at 1 atm, 15°C)

| Property | Methane (CH₄) | Typical Natural Gas |
|---|---|---|
| Density (std) | 0.678 kg/m³ | 0.7-0.9 kg/m³ |
| Relative Density (to air=1) | 0.554 | 0.6-0.7 |
| Molecular Weight | 16.04 g/mol | 17-19 g/mol |
| Dynamic Viscosity | 1.1 × 10⁻⁵ Pa·s | 1.1 × 10⁻⁵ Pa·s |
| Boiling Point (1 atm) | -161°C | -162 to -160°C |
| Critical Temperature | -82.6°C | -80 to -60°C |
| Critical Pressure | 4.60 MPa | 4.6-4.8 MPa |
| Lower Heating Value | 33.4 MJ/m³ (std) | 34-38 MJ/m³ |
| Higher Heating Value | 37.1 MJ/m³ | 38-42 MJ/m³ |
| Wobbe Index | ~50 MJ/m³ | 47-52 MJ/m³ |
| Flammability Limits (in air) | 5-15% vol | 4-15% vol |
| Autoignition Temp | 537°C | 500-600°C |
| Flame Speed | ~34 cm/s | ~35 cm/s |

<Callout type="info" title="Natural Gas Rises and Dissipates" severity="info">
At 0.7-0.9 kg/m³ vs air at 1.225 kg/m³, natural gas is lighter than air and will rise and dissipate in well-ventilated areas — unlike propane (1.8 kg/m³) and gasoline vapor which are heavier and pool at floor level. However, in enclosed spaces methane can still form explosive mixtures.
</Callout>

## Gas Density Calculation

Using the ideal gas law corrected for compressibility: ρ = (P × M) / (Z × R × T)
- P: absolute pressure (Pa)
- M: molar mass (~0.017 kg/mol)
- Z: compressibility factor (1.0 at std conditions; ~0.8-0.9 at high pipeline pressures)
- R: universal gas constant = 8.314 J/mol·K
- T: absolute temperature (K)

### Pipeline Density Examples

| Condition | Pressure | Density |
|---|---|---|
| Standard | 1 atm | 0.8 kg/m³ |
| Distribution | 4 bar gauge | ~4 kg/m³ |
| Transmission | 70 bar gauge | ~55 kg/m³ |
| High-pressure transmission | 100 bar gauge | ~80 kg/m³ |

At 70-100 bar, natural gas is still much less dense than gasoline (~750 kg/m³), but compressibility effects (Z factor) become significant — do not use ideal gas law for high-pressure pipeline calculations.

## Engineering Applications

### Pipeline Transmission
- Transmission pipelines operate at 50-100 bar (700-1500 psi); distribution lines at 1-7 bar
- Pressure drop per Weymouth/Panhandle equations (standard for gas pipelines)
- Compressor stations every 50-100 miles maintain line pressure
- Gas velocity typically 10-20 m/s in transmission lines
- Line pack (gas stored in pipeline under pressure) is significant operational storage
- Hydrate formation at high pressure/low temperature requires methanol/glycol injection

### Combustion
- Stoichiometric air/gas ratio: ~9.5:1 by volume for methane-air
- Burners and furnaces sized by gas flow rate × heating value
- Gas flow measured in standard cubic meters (SCM) or standard cubic feet (SCF) — volume referenced to standard conditions
- 1 SCM methane releases ~33 MJ (LHV) — about 9 kWh of energy
- Flame temperature: ~1950°C adiabatic

### Storage
- Underground storage: depleted gas reservoirs, salt caverns, aquifers (large-scale seasonal storage)
- CNG (compressed natural gas): 200-250 bar cylinders for vehicles
- LNG (liquefied natural gas): -162°C at atmospheric pressure; density ~420 kg/m³ (1/600 of gas volume)
- LPG (propane/butane): separate product, liquid at modest pressure

<Callout type="warning" title="Gas Volume is Always Reference to Standard Conditions" severity="warning">
Natural gas is bought and sold by energy content (MJ or BTU), not volume. Actual volume at pipeline pressure is 50-100x less than standard volume. Always convert using P/T/Z from operating to standard conditions (1.01325 bar, 15°C) when calculating flows, energy content, or billing.
</Callout>

### Safety Considerations
- Methane is odorless — mercaptan odorant added at distribution level for leak detection
- Flammable range in air: 5-15% volume (wider than most gases)
- Explosion risk in enclosed spaces
- Greenhouse gas: methane has 28x global warming potential of CO₂ over 100 years — minimize fugitive emissions
- Asphyxiant at high concentrations (displaces oxygen)

<Calculator id="compressible-flow-calculator" label="Compressible Gas Flow Calculator" />

## Summary

Natural gas (predominantly methane) has a standard density of ~0.8 kg/m³ — significantly lighter than air (1.225 kg/m³). It is the cleanest fossil fuel with a high heating value (~36 MJ/m³). Pipeline transmission uses high pressures (50-100 bar) where gas density increases to 50-80 kg/m³ and compressibility (Z factor) must be accounted for. Volume measurements always reference standard conditions; billing is by energy content. Natural gas's buoyancy (rises in air) aids leak dissipation but requires proper ventilation.

File: content/materials/nickel.mdx
---
title: "Nickel"
description: "Pure nickel properties, density (8900 kg/m³), exceptional corrosion resistance, high-temperature oxidation resistance, and applications in alloys, batteries, electroplating, and chemical processing."
category: "Metal"
keywords: ["nickel density", "nickel properties", "nickel alloys", "nickel corrosion", "inconel"]
updated: "2026-07-29"
related:
  - metal-weight-calculator
  - heat-transfer-calculator
---

## Overview

Nickel is a silvery-white, ductile, ferromagnetic metal valued as both a pure material and as the base for an extensive family of high-performance alloys (Inconel, Hastelloy, Monel, stainless steels). It provides exceptional corrosion resistance (especially to alkalis and reducing acids), excellent high-temperature properties, and forms a protective oxide. Nickel is a critical strategic metal for aerospace, chemical processing, and battery technology.

<Formula>ρ = 8900 kg/m³ — similar to copper (8960 kg/m³); high-temperature alloys retain useful strength at up to 1000°C</Formula>

## Mechanical Properties (Commercial Pure Nickel, annealed)

| Property | Value |
|---|---|
| Density | 8,900 kg/m³ |
| Young's Modulus | 200 GPa |
| Yield Strength | 150 MPa (22,000 psi) |
| Ultimate Tensile | 400 MPa (58,000 psi) |
| Elongation | 40-50% |
| Hardness | 80-120 BHN |
| Melting Point | 1453°C |
| Curie Temperature | 355°C (ferromagnetic below) |

## Key Properties

- **Corrosion resistance**: Excellent in alkaline solutions, reducing acids (non-oxidizing), seawater; resistant to caustic soda up to molten state
- **High-temperature performance**: Resists oxidation and scaling up to ~1000°C (in alloy form)
- **Ductility**: Very ductile; easily cold worked, drawn, formed
- **Alloying capability**: Forms continuous solid solution with copper; basis for hundreds of alloys
- **Catalytic properties**: Catalyst for hydrogenation reactions (Raney nickel)
- **Electroplating**: Electrodeposited nickel provides corrosion protection and decorative finish

## Major Nickel Alloys

| Alloy | Ni% | Key Elements | Notable For |
|---|---|---|---|
| Nickel 200/201 | 99.6 | — | Commercial pure, food/chemical processing |
| Monel 400 | 66 | 32% Cu | Seawater, HF acid, marine service |
| Inconel 600/625 | 76 | 16% Cr, 8% Fe (625 adds Mo) | High-temperature, oxidation resistance |
| Inconel 718 | 53 | 19% Fe, 18% Cr, Nb+Mo | Precipitation hardening, aerospace |
| Hastelloy C-276 | 57 | 16% Mo, 16% Cr, W | Best corrosion resistance to wide range of acids |
| Hastelloy X | 47 | 22% Cr, 9% Mo, 18% Fe | High-temperature, gas turbine combustors |

## Applications

- **Chemical processing**: Caustic evaporators, reactors, piping for NaOH/KOH service (Nickel 200)
- **Aerospace & gas turbines**: Inconel 718/X for turbine blades, combustors, discs (high temperature)
- **Marine**: Monel 400 for seawater piping, shafts, valves, pump shafts
- **Stainless steel alloying**: Nickel (8%) stabilizes austenitic structure in 304/316 stainless
- **Electroplating**: Decorative and engineering nickel coatings (often under chrome)
- **Batteries**: Nickel-metal hydride (NiMH); nickel-cobalt-aluminum (NCA) and NMC in Li-ion batteries
- **Catalysts**: Raney nickel for hydrogenation; SCR catalysts
- **Electronics**: Resistors, thermocouples, magnetostrictive materials

<Calculator id="metal-weight-calculator" label="Calculate Nickel Weight" />

## Corrosion Performance

- **Excellent**: Caustic soda (NaOH) up to boiling, most alkalis, seawater, neutral/alkaline salts, food products
- **Good**: Hydrofluoric acid (Monel is the standard), reducing non-oxidizing acids
- **Resistant in alloys**: Oxidizing acids (Inconel with Cr), pitting/chloride (Hastelloy C)
- **Attacked by**: Nitric acid (oxidizing), sulfur-containing atmospheres at high temperature (sulfidation), hypochlorite solutions

<Callout type="info" title="Nickel in Stainless Steel" severity="info">
The 8% nickel in 304 stainless and 10% in 316 stainless transforms the crystal structure from ferritic (BCC) to austenitic (FCC), providing ductility, toughness, and non-magnetic properties. Without nickel, stainless would be brittle ferritic or martensitic steel.
</Callout>

## Summary

Nickel (density 8900 kg/m³) is far more than a standalone metal — it is the foundation for the entire family of high-performance nickel alloys (Inconel, Hastelloy, Monel) that provide unmatched corrosion and high-temperature resistance. Pure nickel excels in caustic service; its alloys are the go-to choice for extreme environments in chemical processing and aerospace turbines.


## Related Engineering Tools

- [Metal Weight Calculator Hub](/tools/metal-weight-cluster) — Complete metal weight calculation hub
- [Steel Weight Calculator](/tools/steel-weight-calculator) — Steel plate, beam and section weight
- [Aluminum Weight Calculator](/tools/aluminum-weight-calculator) — Aluminum sheet and bar weight
- [Copper Weight Calculator](/tools/copper-weight-calculator) — Copper busbar and sheet weight
- [Density Calculator](/tools/density-calculator) — General density calculations

File: content/materials/oil-crude.mdx
---
title: "Crude Oil"
description: "Crude oil properties, density (~870 kg/m³), API gravity classification, viscosity variation with temperature, and engineering implications for pipelines, storage tanks, and pumping systems."
category: "Fluid"
keywords: ["crude oil density", "crude oil properties", "API gravity", "crude oil viscosity", "petroleum properties"]
updated: "2026-08-17"
related:
  - fluid-density-calculator
  - pipe-flow-calculator
  - pump-power-calculator
  - tank-volume-calculator
---

## Overview

Crude oil is a naturally occurring hydrocarbon mixture extracted from underground reservoirs. Its physical properties vary significantly by source, depending on the distribution of hydrocarbon chain lengths (C₁ to C₆₀+), sulfur content, and dissolved gases. The most common classification is by API gravity (an inverse density scale). Density and viscosity are the two properties that most affect pipeline transport, storage, and pumping.

<Formula>ρ ≈ 870 kg/m³ for typical medium crude (API ~31°). Light crude can be 800 kg/m³; heavy crude 920-980 kg/m³.</Formula>

## API Gravity Classification

| Classification | API Gravity | Density (kg/m³) | Typical Source |
|---|---|---|---|
| Extra heavy oil | &lt;10° | &gt;1000 | Bitumen, oil sands (Venezuela, Canada) |
| Heavy oil | 10-22° | 920-1000 | Heavy sour (Venezuela, Mexico) |
| Medium oil | 22-31° | 870-920 | Standard crude (most world production) |
| Light oil | 31-40° | 825-870 | West Texas Intermediate, Brent |
| Condensate | &gt;40° | &lt;825 | NGL, associated gas liquids |

API gravity = (141.5 / specific gravity at 60°F) − 131.5. Higher API = lighter oil = more valuable (yields more gasoline/diesel).

## Physical Properties (typical medium crude, 20°C)

| Property | Value | Notes |
|---|---|---|
| Density | 870 kg/m³ | (API 31°) — ranges 800-950 by grade |
| Dynamic Viscosity | ~7 × 10⁻³ Pa·s (7 cP) | Light: ~2 cP; Heavy: 50-500 cP |
| Kinematic Viscosity | ~8 cSt | Strongly temperature dependent |
| Specific Heat | 2000 J/kg·K | |
| Thermal Conductivity | 0.14 W/m·K | Low — insulator |
| Flash Point | -7 to 65°C | Light crude is flammable; heavy is combustible |
| Pour Point | -30 to +15°C | Wax content dependent |
| Sulphur content | 0.1-3.0% | Sweet &lt;0.5%; Sour &gt;0.5% |
| Boiling range | 30-550°C | Multi-component mixture |

## Viscosity vs Temperature

Crude oil viscosity drops dramatically with temperature, which is critical for pipeline transport of heavy crudes:

| Temperature | Light Crude (cSt) | Medium Crude (cSt) | Heavy Crude (cSt) |
|---|---|---|---|
| 10°C | 2 | 20 | 500 |
| 20°C | 1.5 | 8 | 200 |
| 50°C | 0.9 | 3 | 40 |
| 80°C | 0.6 | 1.8 | 15 |

<Callout type="info" title="Heavy Oil Pipeline Strategy" severity="info">
Heavy crude oil is too viscous to pipeline at ambient temperature. Solutions include heating the pipeline, blending with condensate/diluent (diluted bitumen/"dilbit"), or forming an oil-water annular emulsion. For example, Canadian oil sands crude is typically transported as dilbit at ~920 kg/m³.
</Callout>

## Engineering Applications

### Pipeline Transport
- Pressure drop calculations use actual crude density (NOT 1000 kg/m³)
- Reynolds number depends on kinematic viscosity — heavy crude often laminar
- Design for batch operations between different crudes in multi-product pipelines
- Pressure surge (water hammer) slower in crude than water (lower acoustic velocity)

### Storage Tanks
- Tank capacity tables reference observed density; gross/net (volume/mass) calculations
- Thermal expansion: crude expands ~0.07% per °C — tank ullage design accounts for this
- Vapor recovery for light crude tanks (VOC emissions, environmental compliance)
- Stratification: heavy crudes can settle; light ends rise

### Pumping
- Centrifugal pump power ∝ density × head × flow — use actual crude density
- NPSH requirements higher for light/hot crudes (higher vapor pressure)
- Positive displacement pumps for high-viscosity heavy crude service
- Viscosity corrections for pump performance curves above ~10 cSt

### Safety Considerations
- Classified hazardous areas (API/IP zoning) around tanks and loading
- Hydrogen sulfide (H₂S) hazard in sour crude — toxic and corrosive
- Wax deposition in cold pipelines requires pigging programs
- Flammability varies: light crude is Class 1B (highly flammable)

<Callout type="warning" title="Do Not Use Water Density for Oil Calculations" severity="warning">
Using 1000 kg/m³ instead of 870 kg/m³ for crude oil overestimates pump power by 15%. Conversely, heavy crude at 950 kg/m³ requires 9% more power than water density would suggest. Always use the actual measured density from the crude assay or API gravity.
</Callout>

<Calculator id="pump-power-calculator" label="Calculate Pump Power for Crude Oil" />

## Frequently Asked Questions

**What is the density of crude oil?**
Typical medium crude is about 870 kg/m³ (API ~31°). Light crude can be as low as 800 kg/m³, while heavy crude ranges from 920 to 980 kg/m³. Always use the actual assay value for design.

**What is API gravity and how is it calculated?**
API gravity = (141.5 / specific gravity at 60°F) − 131.5. Higher API means lighter, less dense oil. Water has an API gravity of 10°; values above 10° float on water, values below 10° sink.

**Why does crude oil viscosity matter for pipeline transport?**
Viscosity determines the Reynolds number and pressure drop. Heavy crude is often laminar at ambient temperature and may be too viscous to pump economically — requiring heating, diluent blending (dilbit), or emulsion transport.

**What is the difference between light and heavy crude?**
Light crude (API above 31°) has lower density and viscosity, higher value, and yields more gasoline and diesel. Heavy crude (API below 22°) is dense, viscous, and requires more processing and special transport.

**Why can't I use water density for oil calculations?**
Using 1000 kg/m³ instead of 870 kg/m³ overestimates pump power by about 15%. Conversely, heavy crude at 950 kg/m³ needs 9% more power than water density suggests. Always use the actual measured density.

**What is the flash point of crude oil?**
It ranges from about -7°C for light crude to +65°C for heavy crude. Light crude is Class 1B (highly flammable); heavy crude is combustible rather than flammable.

**How does temperature affect crude oil viscosity?**
Viscosity drops dramatically with temperature — heavy crude can fall from 500 cSt at 10°C to 15 cSt at 80°C. This is why heating is the primary strategy for transporting heavy crudes.

## Summary

Crude oil density (~870 kg/m³ for typical medium crude) and viscosity vary widely by grade and temperature — classified by API gravity from heavy (high density, viscous) to light (low density, fluid). Pipeline and pump design must use actual assay values rather than assuming water density. Heavy crude requires heating, diluent, or emulsion transport. Viscosity is highly temperature-sensitive and the key design parameter for heavy oil systems.

## Related Guides and Tools

- [Fluid Density Calculator](/tools/fluid-density-calculator) — density of crude and other fluids
- [Pipe Flow Calculator](/tools/pipe-flow-calculator) — flow and velocity in oil pipelines
- [Pump Power Calculator](/tools/pump-power-calculator) — hydraulic power using actual crude density
- [Tank Volume Calculator](/tools/tank-volume-calculator) — storage tank sizing
- [Tank Weight Calculator](/tools/tank-weight-calculator) — tank shell and content weight
- [Pressure Drop Calculator](/tools/pressure-drop-calculator) — friction loss in crude pipelines
- [Reynolds Number Calculator](/tools/reynolds-number-calculator) — laminar/turbulent regime for viscous crude
- [Pump Selection Calculator](/tools/pump-selection-calculator) — pump sizing for oil service
- [Tank Design Basics](/guides/tank-design-basics) — storage tank fundamentals
- [Centrifugal Pump Fundamentals](/guides/centrifugal-pump-fundamentals) — pump curves and NPSH
- [Pipe Flow Engineering](/guides/pipe-flow-engineering) — pipe sizing for viscous fluids
- [Water Hammer Analysis](/guides/water-hammer-analysis) — surge in liquid pipelines
- [Water Properties](/materials/water) — comparison with the most common process fluid

File: content/materials/pvc.mdx
---
title: "PVC (Polyvinyl Chloride)"
description: "PVC plastic properties, density (1400 kg/m³), rigid and flexible formulations, chemical resistance, fire performance, and applications in piping, construction, and electrical conduit."
category: "Polymer"
keywords: ["PVC density", "PVC properties", "polyvinyl chloride", "PVC pipe", "rigid PVC"]
updated: "2026-07-29"
related:
  - pipe-flow-calculator
  - pressure-drop-calculator
  - pipe-weight-calculator
---

## Overview

Polyvinyl Chloride (PVC) is one of the most produced and versatile thermoplastics, formed by polymerizing vinyl chloride monomer (VCM). Adding plasticizers produces flexible PVC; without plasticizers it is rigid PVC (uPVC), the dominant material for drainage pipe, water supply pipe, electrical conduit, window frames, and siding. PVC is inherently flame-resistant (chlorine content), strong, and low-cost.

<Formula>ρ = 1300-1450 kg/m³ for rigid PVC (uPVC); denser than water (1000 kg/m³); with plasticizers, flexible PVC is ~1150-1350 kg/m³</Formula>

## Mechanical Properties (Rigid PVC, uPVC)

| Property | Value |
|---|---|
| Density | 1,380-1,430 kg/m³ (1.4 g/cm³) |
| Tensile Strength (ultimate) | 40-55 MPa (6,000-8,000 psi) |
| Young's Modulus | 2,500-4,000 MPa (2.5-4.0 GPa) |
| Flexural Strength | 70-100 MPa |
| Compressive Strength | 60-80 MPa |
| Elongation at Break | 10-50% (rigid, brittle compared to HDPE) |
| Hardness (Shore D) | 75-85 |
| Impact Strength (notched Izod) | 20-60 J/m (lower than HDPE) |
| Coefficient of Friction | 0.3-0.4 |

<Callout type="info" title="PVC is Heavier Than Most Plastics" severity="info">
PVC's 1400 kg/m³ density comes from the heavy chlorine atoms in its molecular structure (-CH₂-CHCl-). This chlorine gives PVC its inherent fire resistance (LOI ~45%, self-extinguishing when flame removed) but also makes PVC products sink in water and generates HCl gas if burned.
</Callout>

## Thermal Properties

| Property | Value (Rigid PVC) |
|---|---|
| Glass Transition (T_g) | 70-80°C |
| Heat Deflection Temperature (0.45 MPa) | 60-75°C |
| Continuous Service Temperature | 60°C max (for pressure pipe) |
| Melting/Processing Temp | 160-210°C |
| Thermal Conductivity | 0.17 W/m·K (good insulator) |
| Specific Heat | 1000 J/kg·K |
| Coefficient of Thermal Expansion | 50-80 × 10⁻⁶ /°C (~5x steel, less than HDPE) |
| Flammability | Self-extinguishing (LOI 45%) |

## Chemical Resistance

Rigid PVC resists a wide range of chemicals:
- Excellent: water, dilute acids and alkalis, salt solutions, alcohols, oils, many household chemicals
- Good: strong HCl, most dilute inorganic chemicals
- Limited: strong oxidizers (concentrated HNO₃, H₂SO₄ above 70%), aromatic and chlorinated hydrocarbons, ketones, esters
- Food-safe grades available for potable water and food contact

## Pipe Classifications

### Schedule 40 / Schedule 80 (US, ASTM D1785)
- Most common for plumbing and industrial piping
- Schedule 80 has thicker wall for higher pressure
- White (Schedule 40) or dark gray (Schedule 80) typically

### Pressure Classes (ISO/DIN)
- PN6, PN10, PN16 pressure ratings (in bar at 20°C)
- Derating required above 25°C

### PVC Pipe Types by Application
| Use | Specification |
|---|---|
| Potable water supply | ASTM D1785, NSF-61 certified |
| Drain, waste, vent (DWV) | ASTM D2665 (non-pressure, thin wall) |
| Sewer pipe | ASTM D3034 (gravity) |
| Electrical conduit | Schedule 40/80 gray, UV resistant |
| Irrigation | Class-rated thin wall |
| Chemical process (CPVC) | Chlorinated PVC for higher temp (90°C) |

## Applications

### Building & Construction
- **Water supply**: Domestic cold water distribution (NOT hot water — use CPVC or PEX)
- **Drainage**: DWV pipe for sinks, toilets, roof drains
- **Sewer**: Municipal gravity sewers (often large diameter)
- **Electrical conduit**: Protection for electrical wiring
- **Window profiles**: Extruded uPVC window frames (excellent thermal performance, low maintenance)
- **Siding**: Vinyl siding for residential buildings
- **Gutters and downspouts**: Rainwater management

### Industrial
- Chemical process piping (acids, alkalis, plating solutions)
- Ventilation ducting for corrosive fumes
- Laboratory drainage
- Tanks and tank linings
- CPVC (chlorinated PVC) for hot water and corrosive fluids up to 90°C

### Consumer Products
- Vinyl flooring
- Cable insulation (flexible PVC)
- Medical tubing (flexible, DEHP-free grades)
- Credit cards, packaging films

<Callout type="warning" title="Temperature Limits" severity="warning">
PVC pipe pressure ratings apply at 20-23°C. At 40°C, pressure rating is roughly halved; at 60°C, PVC softens significantly and loses most structural strength. Never use standard PVC for hot water lines (above ~50°C) or compressed air service (catastrophic brittle failure risk).
</Callout>

## PVC vs HDPE vs CPVC

| Property | Rigid PVC | HDPE | CPVC |
|---|---|---|---|
| Density | 1400 kg/m³ | 960 kg/m³ | 1550 kg/m³ |
| Pressure temp limit | 60°C | 60-80°C | 90°C |
| Joint method | Solvent cement | Heat fusion | Solvent cement |
| Flexibility | Brittle | Very flexible | Moderate |
| Fire resistance | Self-extinguishing | Flammable | Self-extinguishing |
| Cost | Lowest | Moderate | Higher |
| Cold impact | Poor | Excellent | Fair |

<Calculator id="pipe-weight-calculator" label="Calculate PVC Pipe Weight" />

## Summary

Rigid PVC (uPVC, density ~1400 kg/m³) is the most widely used plastic piping material for drainage, water supply, and electrical conduit. It is strong, chemically resistant, inherently flame retardant (from chlorine), and the lowest-cost piping option. Limitations include temperature (max ~60°C for pressure service), brittleness at low temperatures (impact resistance lower than HDPE), and unsuitability for hot water or compressed air. CPVC extends the temperature range to ~90°C for hot water service.

File: content/materials/seawater.mdx
---
title: "Seawater"
description: "Seawater properties, density (1025 kg/m³), salinity effects on density and viscosity, freezing point depression, and engineering implications for marine pipelines, desalination, and offshore structures."
category: "Fluid"
keywords: ["seawater density", "seawater properties", "salt water density", "ocean water", "seawater viscosity"]
updated: "2026-07-29"
related:
  - fluid-density-calculator
  - pipe-flow-calculator
  - pressure-drop-calculator
---

## Overview

Seawater is an aqueous solution of dissolved salts (primarily sodium chloride) with an average salinity of 3.5% by mass (35 g/kg or 35 PSU — Practical Salinity Units). Its density, viscosity, and other physical properties differ from pure water due to dissolved salts, with significant engineering implications for marine piping, desalination, offshore structures, and ocean thermal systems.

<Formula>ρ = 1025 kg/m³ at 20°C and 35 PSU salinity (2.5% denser than pure water's 1000 kg/m³)</Formula>

## Density Variation with Salinity and Temperature

| Temperature (°C) | Fresh Water (kg/m³) | Seawater 35 PSU (kg/m³) |
|---|---|---|
| 0 | 999.8 | 1028.1 |
| 10 | 999.7 | 1026.9 |
| 20 | 998.2 | 1024.8 |
| 30 | 995.7 | 1021.8 |
| 40 | 992.2 | 1018.1 |

Seawater density increases with salinity (~0.7 kg/m³ per PSU) and decreases with temperature. At typical ocean temperatures of 0-15°C (deep water), density is ~1027-1028 kg/m³.

## Physical Properties (20°C, 35 PSU)

| Property | Value | Pure Water Comparison |
|---|---|---|
| Density | 1,025 kg/m³ | +2.5% (1000 kg/m³) |
| Dynamic Viscosity | 1.07 × 10⁻³ Pa·s | +7% (1.00 × 10⁻³) |
| Kinematic Viscosity | 1.04 × 10⁻⁶ m²/s | +4% (1.00 × 10⁻⁶) |
| Freezing Point | -1.9°C | 0°C (depressed by salt) |
| Boiling Point | ~100.6°C | 100°C (slightly elevated) |
| Specific Heat | 3990 J/kg·K | 4182 J/kg·K (slightly lower) |
| Vapor Pressure | 2.3 kPa | 2.34 kPa (negligible) |
| Electrical Conductivity | ~5 S/m | ~0.0001 S/m (huge difference) |
| pH | 7.8-8.3 | 7.0 (buffered by carbonate) |

<Callout type="info" title="The Ocean is Density-Stratified" severity="info">
Warm surface seawater can be ~1023 kg/m³, while cold deep water is ~1028 kg/m³. This density difference drives thermohaline circulation (the global ocean conveyor belt). Engineering systems drawing seawater must consider depth and temperature effects on density and viscosity.
</Callout>

## Engineering Implications

### Marine Piping & Pumping
- Use 1025 kg/m³ density for pump head/power calculations (not 1000)
- Pressure drop ~2-3% higher than fresh water (higher density × slightly higher viscosity)
- Seawater service requires corrosion-resistant materials: Cu-Ni 90/10, 70/30, titanium, duplex stainless steel, or FRP
- Avoid carbon steel without coating/lining — rapid corrosion in aerated seawater

### Desalination
- Reverse osmosis operating pressure: 55-65 bar for seawater (vs 10-15 bar for brackish water)
- Osmotic pressure of 35 PSU seawater: ~25 bar
- Distillation (MSF/MED) exploits boiling point elevation

### Offshore Structures
- Buoyancy calculations use seawater density (1025 kg/m³) — Archimedes' principle with salt water
- Wave loading and hydrostatic pressure based on saltwater density
- Marine growth on submerged surfaces adds weight and increases hydrodynamic loading

### Corrosion Considerations
- Seawater is highly conductive (5 S/m) — galvanic corrosion between dissimilar metals is aggressive
- Severe for steel (~0.1-0.3 mm/yr corrosion rate; up to 1 mm/yr in splash zone)
- Biofouling increases weight and reduces heat transfer in exchangers and piping
- Materials selection critical: 316 stainless only for moderate service; duplex SS, Cu-Ni, titanium for long-term

<Callout type="warning" title="Chloride Attack on Stainless Steel" severity="warning">
Standard 304 stainless steel suffers pitting and crevice corrosion in seawater within months. 316 is better but not immune for permanent immersion. For critical seawater service use 2205 duplex stainless, Cu-Ni 90/10, or titanium.
</Callout>

## Summary

Seawater (average density 1025 kg/m³ at 20°C/35 PSU) is 2.5% denser than fresh water with slightly higher viscosity and significantly different thermal/electrical properties. Marine engineering requires these corrected values for pump sizing, pressure drop, buoyancy, and materials selection. Dissolved salts and biological activity make seawater one of the most corrosive natural environments — material selection is critical for long-term reliability.
